Repository: openmaterials-ai/openmaterials

# openmaterials-ai
A typed substrate for computational materials science. Workflows are directed
acyclic graphs of typed physics *spaces* connected by *operators* that carry
symbolic (sympy) formulas. Each external code (kaldo, phono3py, phonopy,
ShengBTE, LAMMPS, GPUMD) is a *representation*: a per-code mapping of its
numerical output onto the shared operator layer. Because every quantity is typed
and every edge carries its formula, the framework reconciles results across codes
mechanically, runs calculations itself, and validates them. This is the best
semantics for AI: the semantic layer (omai/semantics.py, docs/data/semantics.json)
resolves the fuzzy language of papers and LLMs ("quasi-harmonic-approximation",
"phonon-thermal-conductivity") to typed, gated, content-addressed identities,
so an agent that grounds its phrase through resolve() inherits the formula, the
dimensional proof, the producing codes with citations, and the evidence with
provenance. Fuzzy language in, checkable identity out.

Browse the map as an interactive [3D view](https://openmaterials.ai/map/). The
map spans eleven physics domains (thermal transport, DFT ground state,
mechanics, stability, thermochemistry, quasi-harmonic, molecular, electronic
transport, materials, composites, and the thermodynamic identities that close
its formulas together), holding 114 typed quantities and 114 operators mapped
across 31 codes. The
project's single source of truth (vision, product, architecture, kernel, status,
and the ingest/extend/encode procedures) is
[docs/openmaterials.pdf](docs/openmaterials.pdf) (LaTeX source alongside it).
The same document is readable as HTML at
[openmaterials.ai/document/](https://openmaterials.ai/document/), with the PDF
downloadable there; the page is generated from the LaTeX source by
`PYTHONPATH=. python -m omai.doc_html`.

The database is just files in this repo: the versioned map lives in `map/`
(log-first, content-addressed); the site reads `docs/data/graph.json`
(variables + formulas), `docs/data/catalog.json` (per-node grounding: symbol,
dimension, description), `docs/data/codes.json` (per-code variable coverage),
`docs/data/instances/` (one file per value), and `docs/data/configurations/`
(one file per atomic structure: the content-addressed home of a `Structure`
value, bundled to `docs/data/configurations.json`). Rebuild the generated files
with:

```bash
CUDA_VISIBLE_DEVICES="" PYTHONPATH=. python -m omai.map_data
```

# Instances

Every value on the map is a **lineage instance**: the one construct the whole
project shares. An evidence record here is the same shape as a shareable
lineage record, just minimal: whatever we have of the claim. Nothing is seeded
with invented numbers; the store stays empty until real simulation or measured
values are appended.

To append one, add a JSON file (one record per file) and open a pull request:

```json
{
  "id": "<sha256 of the canonical lineage object>",
  "kind": "simulation",
  "lineage": {
    "node": "ThermalConductivity[transport_model=wigner]",
    "material": "Si",
    "conditions": {"T": 300},
    "values": {"value": 0.0, "units": "W/(m K)"},
    "source": "paper:<slug>"
  },
  "source": {"kind": "simulation", "ref": "paper:<slug>", "detail": "<verbatim quote, page anchor>"}
}
```

- `lineage.node` must be an exact id from `../graph.json`; identity is the
  hash of the `lineage` object alone (`omai.lineages.lineage_id`), and the
  stated `id` must recompute to it.
- `kind` is `simulation` (numerical) or `measurement` (lab).
- `lineage.source` is the namespaced identity-bearing origin, a `scheme:ref`
  string (`paper:`, `doi:`, `zotero:`, `arxiv:` ...). Include it whenever the
  ref has a scheme; a bare code ref (for example `kaldo`) stays only in the
  verbatim `source` block, which always rides OUTSIDE the hash and carries the
  quoted provenance. `uncertainty`, when known, goes inside `values`.
- The node uid pin is injected at build time against the live map, so a value
  follows its node through supersede chains without stranding its identity.

The easiest way to write one correctly is `omai.map_data.record_instance`,
which the paper parser also uses. The build projects every `*.json` here into
the flat `../instances.json` view the site reads (byte-stable across the
lineage refactor):

```bash
CUDA_VISIBLE_DEVICES="" PYTHONPATH=. python -m omai.map_data
```

## Your data stays yours

Appending an instance grants the map a non-exclusive CC BY 4.0 license to
redistribute the record with attribution, and nothing else: no copyright
assignment, no CLA, no claim on the simulation or experiment behind it. The
raw artifacts (trajectories, force sets, lab records) are never ingested;
the record carries a provenance reference and the artifacts stay wherever,
and however, you publish them. Anyone reusing map data must credit the map
version and, through its provenance, your source. The full statement is
GOVERNANCE.md, "Data ownership and fairness".

File: docs/data/instances/10-0-swcnt-thermalconductivity-bte-solver-direct-inverse-paper-cnt-2021-barbalinardo.json
{"id": "7973438d7fa33af38bbd4d7764539d20a477555c2333a7ec6086059c3e14c38a", "kind": "simulation", "lineage": {"node": "ThermalConductivity[bte_solver=direct_inverse]", "material": "(10,0) SWCNT", "conditions": {"T": 300, "statistics": "classical", "method": "ALD exact BTE"}, "values": {"value": 3190.0, "units": "W/(m K)"}, "source": "paper:cnt-2021-barbalinardo"}, "source": {"kind": "simulation", "ref": "paper:cnt-2021-barbalinardo", "detail": "\"The classical limit at 300 K gives \u03bacl = 3190 Wm\u22121K\u22121\" (p. 2). G. Barbalinardo, Z. Chen, H. Dong, Z. Fan, D. Donadio, Phys. Rev. Lett. 127, 025902 (2021), arXiv:2103.10633"}}

File: docs/data/instances/a-si-massdensity-paper-amorphous-alloys-2020-lundgren.json
{"variable": "MassDensity", "material": "a-Si", "conditions": {"ensemble": "NVT", "note": "fixed density in the NVT ensemble"}, "value": 2.32, "units": "g/cm3", "uncertainty": null, "source": {"kind": "simulation", "ref": "paper:amorphous-alloys-2020-lundgren", "detail": "\"in the NVT ensemble at the fixed density of 2.32 g/cm3\" (p. 2). N. W. Lundgren, G. Barbalinardo, D. Donadio, \"Mode Localization and Suppressed Heat Transport in Amorphous Alloys\", Phys. Rev. B 103, 024204 (2021), arXiv:2011.08318"}}

File: docs/data/instances/a-si-thermalconductivity-transport-model-green-kubo-qhgk-2019-isaeva-13824.json
{"id": "e57bb58c8d6d323c8db1922501678c4b51a12f1261fd3c0601578687754dfac5", "kind": "simulation", "lineage": {"node": "ThermalConductivity[transport_model=green_kubo]", "material": "a-Si", "conditions": {"T": 50, "method": "equilibrium MD (Green-Kubo)", "system": "13824-atom model"}, "values": {"value": 0.25, "units": "W/(m K)"}, "source": "paper:qhgk-2019-isaeva"}, "source": {"kind": "simulation", "ref": "paper:qhgk-2019-isaeva", "detail": "to the 13824 model (\u03ba = 0.25 Wm\u22121K \u22121 (p. 6). L. Isaeva, G. Barbalinardo, D. Donadio, S. Baroni, Modeling heat transport in crystals and glasses from a unified lattice-dynamical approach, Nat. Commun. 10, 3853 (2019), doi:10.1038/s41467-019-11572-4, arXiv:1904.02255. (at 50 K; the 13824-atom model is not converged at 50 K and below)."}}

File: docs/data/instances/a-si-thermalconductivity-transport-model-green-kubo-qhgk-2019-isaeva-1728.json
{"id": "01c992bc17b0d51bc2da4eac8711d151b8ac9034e8d49b17bb5d3072877a027a", "kind": "simulation", "lineage": {"node": "ThermalConductivity[transport_model=green_kubo]", "material": "a-Si", "conditions": {"T": 50, "method": "equilibrium MD (Green-Kubo)", "system": "1728-atom model"}, "values": {"value": 0.027, "units": "W/(m K)"}, "source": "paper:qhgk-2019-isaeva"}, "source": {"kind": "simulation", "ref": "paper:qhgk-2019-isaeva", "detail": "from the 1728-atom model (\u03ba = 0.027 Wm\u22121K \u22121 ) (p. 6). L. Isaeva, G. Barbalinardo, D. Donadio, S. Baroni, Modeling heat transport in crystals and glasses from a unified lattice-dynamical approach, Nat. Commun. 10, 3853 (2019), doi:10.1038/s41467-019-11572-4, arXiv:1904.02255."}}

File: docs/data/instances/a-si-thermalconductivity-transport-model-qhgk-paper-amorphous-alloys-2020-lundgren.json
{"id": "27e1b4146eb4cc78498d6393fa6d1822aac9518468cdd03c60c9e55c85574fdd", "kind": "simulation", "lineage": {"node": "ThermalConductivity[transport_model=qhgk]", "material": "a-Si", "conditions": {"T": "room temperature"}, "values": {"value": 2.2, "units": "W/(m K)"}, "source": "paper:amorphous-alloys-2020-lundgren"}, "source": {"kind": "simulation", "ref": "paper:amorphous-alloys-2020-lundgren", "detail": "\"starting from\na reference \u03ba = 2.2 W m\u22121 K\u22121for a-Si\" (p. 4). N. W. Lundgren, G. Barbalinardo, D. Donadio, Phys. Rev. B 103, 024204 (2021), arXiv:2011.08318"}}

File: docs/data/instances/bn-p42-mnm-thermalconductivity-paper-kappa-limit-2025-donadio-lbte-zz-3ph.json
{"id": "4c95293feed64559d1cba4c96332ebc2a5b53ff57f5aa541dcb8cf4055d27498", "kind": "simulation", "lineage": {"node": "ThermalConductivity", "material": "BN (P42/mnm)", "conditions": {"component": "zz", "scattering": "3-phonon", "method": "DFT, full LBTE solution"}, "values": {"value": 1023.0, "units": "W/(m K)"}, "source": "paper:kappa-limit-2025-donadio"}, "source": {"kind": "simulation", "ref": "paper:kappa-limit-2025-donadio", "detail": "\"BN mp-13151 P42/mnm 0.18 451 451 1023 A\" (Table 1, p. 8; A: 3-phonon scattering). Probing the Limit of Heat Transfer in Inorganic Crystals with Deep Learning (D. Donadio group), arXiv:2503.11568"}}

File: docs/data/instances/carbon-bilayer-junction-milestone-a-tutorial-thermalconductance-transport-model-landauer-mescal.json
{"variable": "ThermalConductance[transport_model=landauer]", "material": "carbon bilayer junction (milestone A tutorial)", "conditions": {"T": 300, "transport_model": "landauer", "statistics": "quantum (Bose-Einstein)"}, "value": 3.33222233511797e-10, "units": "W/K", "uncertainty": null, "source": {"kind": "simulation", "ref": "mescal", "detail": "Landauer conductance G(300 K) from the committed MESCAL artifact reference/milestoneA/conductance.dat (carbon bilayer tutorial), T=300 row verbatim: \"300   0.333222233511797 0.333222233511797\" (two identical columns: the landauer.pl oracle vs the JAX MESCAL port). Unit nW/K, stated explicitly in the mescal repo (README quickstart \"tr.conductance([300.0])  # nW/K\"; mescal/mescal/transport.py:14 and eskm-tools/eskm_tools/landauer.py lines 1,16: \"THz in, nW/K out\", \"Ballistic thermal conductance in nW/K\"); converted to canonical W/K (x1e-9) = 3.33222233511797e-10 W/K. Validation provenance: I. Duchemin, D. Donadio, Phys. Rev. B 84, 115423 (2011), DOI 10.1103/PhysRevB.84.115423; MESCAL manuscript in preparation."}}

File: docs/data/instances/co-on-cu-111-adsorptionenergy-atomisticskills-mat-surface-adsorption-co-cu111.json
{"variable": "AdsorptionEnergy", "material": "CO on Cu (111)", "conditions": {"adsorbate": "CO", "facet": "(111)", "site": "ontop", "reference": "adslab - slab - adsorbate", "relaxation": "relax_bulk/slab/adsorbate all true, fmax 0.05"}, "value": -1.12, "units": "eV", "uncertainty": null, "source": {"kind": "simulation", "ref": "atomisticskills-mat-surface-adsorption-CO-Cu111", "detail": "Most-stable-site (ontop) CO adsorption energy on Cu(111) from the AtomisticSkills mat-surface-adsorption example (.agents/skills/mat-surface-adsorption/examples/CO_on_Cu111/adsorption_results.json), matcalc AdsorptionCalc over an MLIP; adslab -45.23, slab -43.56, adsorbate -0.55 eV"}}

File: docs/data/instances/cu-sigma13-001-tilt-grainboundaryenergy-atomisticskills-mat-grain-boundary-cu.json
{"id": "1f5ea8bf4ccf0cf644e57637cb22e51d6ca7e2e27b7fd61a43127bc5e2796493", "kind": "simulation", "lineage": {"node": "GrainBoundaryEnergy", "material": "Cu Sigma13 [001] tilt", "conditions": {"sigma": 13, "tilt_angle_deg": 22.6199, "rotation_axis": "[001]", "n_atoms": 206, "interface_area_A2": 23.8402, "model": "TensorNet-MatPES-r2SCAN-v2025.1-PES", "lattice": "fcc"}, "values": {"value": 0.7759, "units": "J/m^2"}}, "source": {"kind": "simulation", "ref": "atomisticskills-mat-grain-boundary-Cu", "detail": "Cu [001]-tilt grain-boundary energy gamma_GB = (E_GB - N E_bulk)/(2A) from the AtomisticSkills mat-grain-boundary example (.agents/skills/mat-grain-boundary/examples/Cu-001-tilt-TensorNet/gb_energy_results.json), pymatgen GrainBoundaryGenerator CSL slab relaxed by TensorNet-MatPES-r2SCAN (relax_cell=False, fmax 0.02); Cu mp-30, bulk energy -10.825556 eV/atom; validated against EAM-Mishin and DFT-PBE"}}

File: docs/data/instances/cu-sigma25-001-tilt-grainboundaryenergy-atomisticskills-mat-grain-boundary-cu.json
{"id": "184784a97baef574b708b124dd8e575c6bdd130ad6f80c1fb98cc0cbb27752e3", "kind": "simulation", "lineage": {"node": "GrainBoundaryEnergy", "material": "Cu Sigma25 [001] tilt", "conditions": {"sigma": 25, "tilt_angle_deg": 16.2602, "rotation_axis": "[001]", "n_atoms": 396, "interface_area_A2": 32.4887, "model": "TensorNet-MatPES-r2SCAN-v2025.1-PES", "lattice": "fcc"}, "values": {"value": 0.7196, "units": "J/m^2"}}, "source": {"kind": "simulation", "ref": "atomisticskills-mat-grain-boundary-Cu", "detail": "Cu [001]-tilt grain-boundary energy gamma_GB = (E_GB - N E_bulk)/(2A) from the AtomisticSkills mat-grain-boundary example (.agents/skills/mat-grain-boundary/examples/Cu-001-tilt-TensorNet/gb_energy_results.json), pymatgen GrainBoundaryGenerator CSL slab relaxed by TensorNet-MatPES-r2SCAN (relax_cell=False, fmax 0.02); Cu mp-30, bulk energy -10.825556 eV/atom; validated against EAM-Mishin and DFT-PBE"}}

File: docs/data/instances/cu-sigma5-001-tilt-grainboundaryenergy-atomisticskills-mat-grain-boundary-cu.json
{"id": "31f2a820847e7a51895985cf5c6e3dfead4383e2f29db75da21cb1ff7406167b", "kind": "simulation", "lineage": {"node": "GrainBoundaryEnergy", "material": "Cu Sigma5 [001] tilt", "conditions": {"sigma": 5, "tilt_angle_deg": 36.8699, "rotation_axis": "[001]", "n_atoms": 78, "interface_area_A2": 15.607, "model": "TensorNet-MatPES-r2SCAN-v2025.1-PES", "lattice": "fcc"}, "values": {"value": 0.9768, "units": "J/m^2"}}, "source": {"kind": "simulation", "ref": "atomisticskills-mat-grain-boundary-Cu", "detail": "Cu [001]-tilt grain-boundary energy gamma_GB = (E_GB - N E_bulk)/(2A) from the AtomisticSkills mat-grain-boundary example (.agents/skills/mat-grain-boundary/examples/Cu-001-tilt-TensorNet/gb_energy_results.json), pymatgen GrainBoundaryGenerator CSL slab relaxed by TensorNet-MatPES-r2SCAN (relax_cell=False, fmax 0.02); Cu mp-30, bulk energy -10.825556 eV/atom; validated against EAM-Mishin and DFT-PBE"}}

File: docs/data/instances/dgeba-epoxy-5-vol-gnp-reference-formulation-thermalconductivity-effective-medium-nan-orientation-random-materialscodegraph.json
{"id": "b13e25c6787b385f038dc27625126c29eb2db611237b680e0eae83067dd89e4e", "kind": "simulation", "lineage": {"node": "ThermalConductivity[effective_medium=nan,orientation=random]", "material": "DGEBA epoxy + 5 vol% GNP (reference formulation)", "conditions": {"km_W_per_mK": 0.2, "k11_W_per_mK": 1200, "k33_W_per_mK": 6, "d1_um": 5, "d3_um": 0.02, "G_MW_per_m2K": 25, "f": 0.05, "orientation": "random", "kapitza_radius_nm": 8.0}, "values": {"value": 1.2452, "units": "W/(m K)"}}, "source": {"kind": "simulation", "ref": "materialscodegraph", "detail": "Closed-form Nan-EMT effective conductivity of the reference DGEBA epoxy + 5 vol% graphene-nanoplatelet draft from the materialscodegraph composite tool (mcg/tools/composite/emt.py effective_kappa, ported verbatim to frontend/src/lib/emt.ts): matrix km=0.2, filler k11=1200 (in-plane) and k33=6 (through-plane) W/(m K), platelet d1=5um and d3=0.02um (aspect d3/d1=0.004, oblate), interface conductance G=25 MW/(m^2 K), volume fraction f=0.05, randomly oriented. Kapitza radius a_K=km/G=8.0 nm. Pinned at kappa_random=1.2452 W/(m K) by the mcg eval target (mcg/evals/paper_targets.yaml composite_kappa.kappa_random_W_per_mK, tolerance 0.001), cross-pinned in frontend/src/lib/emt.test.ts and mcg/tests/tools/composite/test_emt.py. Validated formulas: C.-W. Nan, R. Birringer, D. R. Clarke, H. Gleiter, Effective thermal conductivity of particulate composites with interfacial thermal resistance, J. Appl. Phys. 81, 6692 (1997); spherical-limit cross-check D. P. H. Hasselman, L. F. Johnson, Effective thermal conductivity of composites with interfacial thermal barrier resistance, J. Compos. Mater. 21, 508 (1987)."}}

File: docs/data/instances/ge-thermalconductivity-bte-solver-direct-inverse-glassbrenner-slack-1964.json
{"id": "28c68638ec692bafde20141cf54ec587c23fbb5f035fee82d9080aa84e98010e", "kind": "measurement", "lineage": {"node": "ThermalConductivity", "material": "Ge", "conditions": {"T": "300 K", "isotopes": "natural abundance", "sample": "bulk single crystal"}, "values": {"value": 60.2, "units": "W/(m K)"}}, "source": {"kind": "measurement", "ref": "glassbrenner-slack-1964", "detail": "Glassbrenner and Slack, Phys. Rev. 134, A1058 (1964); steady-state measurement, bulk single crystal, natural isotopic abundance [MIGRATED 2026-07-12 to the method-neutral ThermalConductivity node: a measurement reports the observable, not a solver route.]"}}

File: docs/data/instances/ge-thermalconductivity-bte-solver-direct-inverse-kaldo.json
{"id": "afe06eb2e5aa2cff349ccd73ecf2d32bf3eada6587ebe3e37f94a0afc150fad9", "kind": "simulation", "lineage": {"node": "ThermalConductivity[bte_solver=direct_inverse]", "material": "Ge", "conditions": {"T": 300, "mesh": "8x8x8", "potential": "Ge.tersoff", "supercell_fc2": "4x4x4", "supercell_fc3": "3x3x3"}, "values": {"value": 15.276, "units": "W/(m K)"}}, "source": {"kind": "simulation", "ref": "kaldo", "detail": "direct/iterative LBTE, kaldo method=inverse; Tersoff germanium; finite-difference FC2 (4x4x4) and FC3 (3x3x3); 8x8x8 mesh; direct kaldo run (runs/germanium_tersoff)"}}

File: docs/data/instances/ge-thermalconductivity-bte-solver-rta-kaldo.json
{"variable": "ThermalConductivity[bte_solver=rta]", "material": "Ge", "conditions": {"T": 300, "mesh": "8x8x8", "potential": "Ge.tersoff", "supercell_fc2": "4x4x4", "supercell_fc3": "3x3x3"}, "value": 13.332, "units": "W/(m K)", "uncertainty": null, "source": {"kind": "simulation", "ref": "kaldo", "detail": "RTA; Tersoff germanium; finite-difference FC2 (4x4x4) and FC3 (3x3x3); 8x8x8 mesh; direct kaldo run (runs/germanium_tersoff)"}}

File: docs/data/instances/graphene-suspended-slg-thermalconductivity-paper-graphene-kappa-2008-balandin.json
{"variable": "ThermalConductivity", "material": "graphene (suspended SLG)", "conditions": {"T": "room temperature", "method": "Raman optothermal", "note": "paper prints ~5300 (approximate)"}, "value": 5300.0, "units": "W/(m K)", "uncertainty": null, "source": {"kind": "measurement", "ref": "paper:graphene-kappa-2008-balandin", "detail": "\"up to ~5300 W/mK measured in this work \nfor graphene\" (p. 6). A. A. Balandin, S. Ghosh, W. Bao, I. Calizo, D. Teweldebrhan, F. Miao, C. N. Lau, Nano Lett. 8, 902 (2008), arXiv:0802.1367"}}

File: docs/data/instances/li-thermalexpansion-atomisticskills-mat-qha-thermal-expansion-li.json
{"variable": "ThermalExpansion", "material": "Li", "conditions": {"T": 300, "crystal": "BCC", "model": "TensorNet-MatPES-r2SCAN-v2025.1-PES", "eos": "vinet", "temp_range": "0-1000 K", "num_points": 101}, "value": -1.057843414e-05, "units": "1/K", "uncertainty": null, "source": {"kind": "simulation", "ref": "atomisticskills-mat-qha-thermal-expansion-li", "detail": "matcalc QHACalc over phonopy.PhonopyQHA; volumetric alpha(T) at 300 K from the committed thermal_expansion.dat of the mat-qha-thermal-expansion Li BCC TensorNet example (AtomisticSkills arXiv 2605.24002); negative near 300 K for this r2SCAN MLIP; 1/K, per phonopy cell basis"}}

File: docs/data/instances/li2o-mp-1960-energyabovehull-atomisticskills-mat-phase-diagram-li2o.json
{"variable": "EnergyAboveHull", "material": "Li2O (mp-1960)", "conditions": {"thermo": "GGA+U", "polymorph": "ground state", "hull": "Li-O chemical system (Materials Project)"}, "value": 0.0, "units": "eV/atom", "uncertainty": null, "source": {"kind": "simulation", "ref": "atomisticskills-mat-phase-diagram-Li2O", "detail": "Energy above the convex hull of Li2O (exactly stable) from the AtomisticSkills mat-phase-diagram example (examples/Li-O/li_o_phase_diagram/li2o_stability.json), recorded in omai/materials/skills_catalog.json"}}

File: docs/data/instances/li2o-mp-1960-formationenergy-atomisticskills-mat-phase-diagram-li2o.json
{"id": "a65dd7bf12226f61947778ac2d7cd3b091439f6e10185db87e64bde76bfed7d7", "kind": "simulation", "lineage": {"node": "FormationEnergy", "material": "Li2O (mp-1960)", "conditions": {"thermo": "GGA+U", "polymorph": "ground state", "references": "Materials Project elemental"}, "values": {"value": -2.061597913888889, "units": "eV/atom"}}, "source": {"kind": "simulation", "ref": "atomisticskills-mat-phase-diagram-Li2O", "detail": "Formation energy per atom of Li2O from the AtomisticSkills mat-phase-diagram example (examples/Li-O/li_o_phase_diagram/li2o_stability.json), recorded in omai/materials/skills_catalog.json"}}

File: docs/data/instances/lifepo4-voltage-atomisticskills-mat-intercalation-voltage-lifepo4.json
{"id": "6aa35a08e8a4dc6cf07d0763613edf980d048a16b21eb3004a652ec25d6854c6", "kind": "simulation", "lineage": {"node": "Voltage", "material": "LiFePO4", "conditions": {"working_ion": "Li", "reference": "vs Li/Li+", "model": "MACE-MH-1 matpes_r2scan"}, "values": {"value": 3.260441522078377, "units": "V"}}, "source": {"kind": "simulation", "ref": "atomisticskills-mat-intercalation-voltage-LiFePO4", "detail": "Average intercalation voltage from the AtomisticSkills mat-intercalation-voltage LiFePO4 example (examples/LiFePO4/voltage_results.json), recorded in omai/materials/skills_catalog.json"}}

File: docs/data/instances/ptse2-bulk-thermalconductivity-paper-ptse2-2021-donadio-bte-crossplane.json
{"variable": "ThermalConductivity", "material": "PtSe2 (bulk)", "conditions": {"T": "room temperature", "direction": "cross-plane", "method": "first-principles BTE (solver unstated: the neutral node is the honest home)"}, "value": 2.84, "units": "W/(m K)", "uncertainty": null, "source": {"kind": "simulation", "ref": "paper:ptse2-2021-donadio", "detail": "\"Our first-principles BTE calculations give kz = 2.84 Wm-1K-1 and kr = 39.0 Wm-1K-1\" (p. 13). Phonon dynamics and thermal conductivity of PtSe2 thin films (D. Donadio group and collaborators), arXiv:2111.13395"}}

File: docs/data/instances/ptse2-bulk-thermalconductivity-paper-ptse2-2021-donadio-bte-inplane.json
{"variable": "ThermalConductivity", "material": "PtSe2 (bulk)", "conditions": {"T": "room temperature", "direction": "in-plane", "method": "first-principles BTE (solver unstated: the neutral node is the honest home)"}, "value": 39.0, "units": "W/(m K)", "uncertainty": null, "source": {"kind": "simulation", "ref": "paper:ptse2-2021-donadio", "detail": "\"Our first-principles BTE calculations give kz = 2.84 Wm-1K-1 and kr = 39.0 Wm-1K-1\" (p. 13). Phonon dynamics and thermal conductivity of PtSe2 thin films (D. Donadio group and collaborators), arXiv:2111.13395"}}

File: docs/data/instances/ptse2-bulk-thermalconductivity-paper-ptse2-2021-donadio-fdtr-inplane.json
{"id": "f66d2771258e26566f08d5f26e3471de04f87f88c7ff32ed75ce4cefc6c5ff9c", "kind": "measurement", "lineage": {"node": "ThermalConductivity", "material": "PtSe2 (bulk)", "conditions": {"T": "room temperature", "direction": "in-plane", "method": "FDTR"}, "values": {"value": 41.4, "units": "W/(m K)"}, "source": "paper:ptse2-2021-donadio"}, "source": {"kind": "measurement", "ref": "paper:ptse2-2021-donadio", "detail": "\"and kr \u2248 41.4 Wm-1K-1\" (p. 13). Phonon dynamics and thermal conductivity of PtSe2 thin films (D. Donadio group and collaborators), arXiv:2111.13395"}}

File: docs/data/instances/si-diamond-thermalconductivity-bte-solver-direct-inverse-kaldo-2020-barbalinardo.json
{"id": "f735a05c14db39676b46e7f1100c55152afb7bf49cea79c9e1f61b8de075c619", "kind": "simulation", "lineage": {"node": "ThermalConductivity[bte_solver=direct_inverse]", "material": "Si (diamond)", "conditions": {"T": 300, "statistics": "quantum", "method": "direct inversion of scattering matrix", "q-grid": "19x19x19", "potential": "DFPT LDA"}, "values": {"value": 147.0, "units": "W/(m K)"}, "source": "paper:kaldo-2020-barbalinardo"}, "source": {"kind": "simulation", "ref": "paper:kaldo-2020-barbalinardo", "detail": "which gives \u03baQ,Inv = 147 Wm\u22121K\u22121 (p. 6). G. Barbalinardo, Z. Chen, N. W. Lundgren, D. Donadio, Efficient anharmonic lattice dynamics calculations of thermal transport in crystalline and disordered solids, J. Appl. Phys. 128, 135104 (2020), doi:10.1063/5.0020443, arXiv:2009.01967."}}

File: docs/data/instances/si-diamond-thermalconductivity-bte-solver-rta-kaldo-2020-barbalinardo.json
{"variable": "ThermalConductivity[bte_solver=rta]", "material": "Si (diamond)", "conditions": {"T": 300, "statistics": "quantum", "method": "RTA", "q-grid": "19x19x19", "potential": "DFPT LDA"}, "value": 140.0, "units": "W/(m K)", "uncertainty": null, "source": {"kind": "simulation", "ref": "paper:kaldo-2020-barbalinardo", "detail": "as we get κQ,RT A = 140 Wm−1K−1 (p. 6). G. Barbalinardo, Z. Chen, N. W. Lundgren, D. Donadio, Efficient anharmonic lattice dynamics calculations of thermal transport in crystalline and disordered solids, J. Appl. Phys. 128, 135104 (2020), doi:10.1063/5.0020443, arXiv:2009.01967."}}

File: docs/data/instances/si-thermalconductivity-bte-solver-direct-inverse-glassbrenner-slack-1964.json
{"variable": "ThermalConductivity", "material": "Si", "conditions": {"T": "300 K", "isotopes": "natural abundance", "sample": "bulk single crystal"}, "value": 156, "units": "W/(m K)", "uncertainty": null, "source": {"kind": "measurement", "ref": "glassbrenner-slack-1964", "detail": "Glassbrenner and Slack, Phys. Rev. 134, A1058 (1964); steady-state measurement, bulk single crystal, natural isotopic abundance [MIGRATED 2026-07-12 to the method-neutral ThermalConductivity node: a measurement reports the observable, not a solver route.]"}}

File: docs/data/instances/si-thermalconductivity-bte-solver-direct-inverse-kaldo-2020-barbalinardo.json
{"variable": "ThermalConductivity[bte_solver=direct_inverse]", "material": "Si", "conditions": {"T": 300, "statistics": "classical", "method": "direct inversion", "potential": "DFPT LDA"}, "value": 123.0, "units": "W/(m K)", "uncertainty": null, "source": {"kind": "simulation", "ref": "paper:kaldo-2020-barbalinardo", "detail": "out κCl,Inv =123 Wm−1K−1 with direct inversion (p. 6). G. Barbalinardo, Z. Chen, N. W. Lundgren, D. Donadio, Efficient anharmonic lattice dynamics calculations of thermal transport in crystalline and disordered solids, J. Appl. Phys. 128, 135104 (2020), doi:10.1063/5.0020443, arXiv:2009.01967."}}

File: docs/data/instances/si-thermalconductivity-bte-solver-direct-inverse-kaldo-tersoff-pinned.json
{"id": "f64affbf549a037ebe3396bfed9073dac91d481bdbc235d6c86b07e7759d40da", "kind": "simulation", "lineage": {"node": "ThermalConductivity[bte_solver=direct_inverse]", "material": "Si", "conditions": {"material": "Si", "lattice_constant_angstrom": 5.432, "supercell_fc": [3, 3, 3], "mesh": [5, 5, 5], "delta_shift_angstrom": 0.0001, "temperature_K": 300.0, "occupation": "quantum", "potential_file": "Si.tersoff", "potential_sha256": "52a93e90596829c57d54eef091de6215f1fac7ca15d57eac7568ddfdda26adfb", "code": "kaldo", "code_version": "2.2.1", "bte_solver": "direct_inverse"}, "values": {"value": 254.46618271513248, "units": "W/(m K)"}}, "source": {"kind": "simulation", "ref": "kaldo", "detail": "The kaldo 2.2.1 adapter conformance run from the mapengine adapters wave-1 build (dvnclabs/mapengine, tag adapters-v0.2.0): silicon thermal conductivity from the vendored Si.tersoff potential (sha256 52a93e90596829c57d54eef091de6215f1fac7ca15d57eac7568ddfdda26adfb), with every knob pinned in lineage.conditions (material, lattice_constant_angstrom, supercell_fc, mesh, delta_shift_angstrom, temperature_K, occupation, potential_file, code, code_version, bte_solver); the expected value is the run's own produced kappa, computed fresh, never invented."}}

File: docs/data/instances/si-thermalconductivity-bte-solver-direct-inverse-kaldo.json
{"variable": "ThermalConductivity[bte_solver=direct_inverse]", "material": "Si", "conditions": {"T": 300, "mesh": "8x8x8", "potential": "Si.tersoff"}, "value": 26.908, "units": "W/(m K)", "uncertainty": null, "source": {"kind": "simulation", "ref": "kaldo", "detail": "direct inversion; Tersoff; 8x8x8 mesh"}}

File: docs/data/instances/si-thermalconductivity-bte-solver-direct-inverse-phono3py-tersoff-pinned.json
{"id": "511df49ea9c1b03e3d68eec2f94922115b099ed6ebc693521164d147cc3b053d", "kind": "simulation", "lineage": {"node": "ThermalConductivity[bte_solver=direct_inverse]", "material": "Si", "conditions": {"temperature_K": 300.0, "mesh": [8, 8, 8], "supercell_fc2": [2, 2, 2], "supercell_fc3": [2, 2, 2], "lattice_constant_angstrom": 5.432, "displacement_distance_angstrom": 0.03, "potential_name": "Si.tersoff", "potential_sha256": "52a93e90596829c57d54eef091de6215f1fac7ca15d57eac7568ddfdda26adfb", "code": "phono3py", "code_version": "4.4.0", "bte_solver": "direct_inverse"}, "values": {"value": 379.91668348719395, "units": "W/(m K)"}}, "source": {"kind": "simulation", "ref": "phono3py", "detail": "The phono3py 4.4.0 adapter conformance run from the mapengine adapters wave-1 build (dvnclabs/mapengine, tag adapters-v0.2.0): silicon thermal conductivity from the vendored Si.tersoff potential (sha256 52a93e90596829c57d54eef091de6215f1fac7ca15d57eac7568ddfdda26adfb), with every knob pinned in lineage.conditions (temperature_K, mesh, supercell_fc2, supercell_fc3, lattice_constant_angstrom, displacement_distance_angstrom, potential_name, code, code_version, bte_solver); the expected value is the run's own produced kappa, computed fresh, never invented."}}

File: docs/data/instances/si-thermalconductivity-bte-solver-direct-inverse-phono3py.json
{"id": "e57d4c76b2b4957c97214dcb7e932438e9f9cf7e4a70dba612dc9d11d94d596f", "kind": "simulation", "lineage": {"node": "ThermalConductivity[bte_solver=direct_inverse]", "material": "Si", "conditions": {"T": 300, "mesh": "8x8x8", "potential": "Si.tersoff"}, "values": {"value": 24.301, "units": "W/(m K)"}}, "source": {"kind": "simulation", "ref": "phono3py", "detail": "LBTE; Tersoff; 8x8x8 mesh"}}

File: docs/data/instances/si-thermalconductivity-bte-solver-rta-esfarjani-2011-10x10x10.json
{"id": "cf78f84bfaccee9ad11d69ee712723d5668bd8c3c748f7f70d9698976d095c41", "kind": "simulation", "lineage": {"node": "ThermalConductivity[bte_solver=rta]", "material": "Si", "conditions": {"T": 600, "method": "lattice dynamics (RTA), classical limit", "supercell": "10x10x10", "forces": "FP-DFT"}, "values": {"value": 47.2, "units": "W/(m K)"}, "source": "paper:esfarjani-2011"}, "source": {"kind": "simulation", "ref": "paper:esfarjani-2011", "detail": "10x10x10 43 \u00b1 12 47.2 64 \u00b1 3 (p. 18). K. Esfarjani, G. Chen, H. T. Stokes, Heat transport in silicon from first-principles calculations, Phys. Rev. B 84, 085204 (2011), doi:10.1103/PhysRevB.84.085204, arXiv:1107.5288. kappa computed within the relaxation-time approximation (RTA); the paper's Eq. 17 and text state the conductivity is calculated within RTA, the iterative/full Boltzmann solution being attributed to Broido et al."}}

File: docs/data/instances/si-thermalconductivity-bte-solver-rta-esfarjani-2011-7x7x7.json
{"variable": "ThermalConductivity[bte_solver=rta]", "material": "Si", "conditions": {"T": 600, "method": "lattice dynamics (RTA), classical limit", "supercell": "7x7x7", "forces": "FP-DFT"}, "value": 32.67, "units": "W/(m K)", "uncertainty": null, "source": {"kind": "simulation", "ref": "paper:esfarjani-2011", "detail": "7x7x7 37 ± 10 32.67 64 ± 3 (p. 18). K. Esfarjani, G. Chen, H. T. Stokes, Heat transport in silicon from first-principles calculations, Phys. Rev. B 84, 085204 (2011), doi:10.1103/PhysRevB.84.085204, arXiv:1107.5288. kappa computed within the relaxation-time approximation (RTA); the paper's Eq. 17 and text state the conductivity is calculated within RTA, the iterative/full Boltzmann solution being attributed to Broido et al."}}

File: docs/data/instances/si-thermalconductivity-bte-solver-rta-esfarjani-2011-extrapolated.json
{"id": "d3235e1cf70290d533c0f6de612b777a25558ed075a6fe81f1d368e1bca8be10", "kind": "simulation", "lineage": {"node": "ThermalConductivity[bte_solver=rta]", "material": "Si", "conditions": {"T": 277, "method": "RTA, extrapolated to infinite k-mesh", "forces": "FP-DFT"}, "values": {"value": 166.0, "units": "W/(m K)"}, "source": "paper:esfarjani-2011"}, "source": {"kind": "simulation", "ref": "paper:esfarjani-2011", "detail": "shown with horizontal lines at 166 and 174 W/mK respectively. (p. 23). K. Esfarjani, G. Chen, H. T. Stokes, Heat transport in silicon from first-principles calculations, Phys. Rev. B 84, 085204 (2011), doi:10.1103/PhysRevB.84.085204, arXiv:1107.5288. kappa computed within the relaxation-time approximation (RTA); the paper's Eq. 17 and text state the conductivity is calculated within RTA, the iterative/full Boltzmann solution being attributed to Broido et al."}}

File: docs/data/instances/si-thermalconductivity-bte-solver-rta-kaldo-2020-barbalinardo.json
{"id": "635c671ff8a6b1d5bc8f93147b59bb7af3ebfdb46f01a120bafbd60d4d834430", "kind": "simulation", "lineage": {"node": "ThermalConductivity[bte_solver=rta]", "material": "Si", "conditions": {"T": 300, "statistics": "classical", "method": "RTA", "potential": "DFPT LDA"}, "values": {"value": 118.0, "units": "W/(m K)"}, "source": "paper:kaldo-2020-barbalinardo"}, "source": {"kind": "simulation", "ref": "paper:kaldo-2020-barbalinardo", "detail": "\u03baCl,RT A =118 Wm\u22121K\u22121with RTA (p. 6). G. Barbalinardo, Z. Chen, N. W. Lundgren, D. Donadio, Efficient anharmonic lattice dynamics calculations of thermal transport in crystalline and disordered solids, J. Appl. Phys. 128, 135104 (2020), doi:10.1063/5.0020443, arXiv:2009.01967."}}

File: docs/data/instances/si-thermalconductivity-bte-solver-rta-kaldo-tersoff-pinned.json
{"id": "cd3e8c8fa89bfc1c34381be6a4a1681aecf834496e17ac271146cb7994c1dd0f", "kind": "simulation", "lineage": {"node": "ThermalConductivity[bte_solver=rta]", "material": "Si", "conditions": {"material": "Si", "lattice_constant_angstrom": 5.432, "supercell_fc": [3, 3, 3], "mesh": [5, 5, 5], "delta_shift_angstrom": 0.0001, "temperature_K": 300.0, "occupation": "quantum", "potential_file": "Si.tersoff", "potential_sha256": "52a93e90596829c57d54eef091de6215f1fac7ca15d57eac7568ddfdda26adfb", "code": "kaldo", "code_version": "2.2.1", "bte_solver": "rta"}, "values": {"value": 224.64189423095536, "units": "W/(m K)"}}, "source": {"kind": "simulation", "ref": "kaldo", "detail": "The kaldo 2.2.1 adapter conformance run from the mapengine adapters wave-1 build (dvnclabs/mapengine, tag adapters-v0.2.0): silicon thermal conductivity from the vendored Si.tersoff potential (sha256 52a93e90596829c57d54eef091de6215f1fac7ca15d57eac7568ddfdda26adfb), with every knob pinned in lineage.conditions (material, lattice_constant_angstrom, supercell_fc, mesh, delta_shift_angstrom, temperature_K, occupation, potential_file, code, code_version, bte_solver); the expected value is the run's own produced kappa, computed fresh, never invented."}}

File: docs/data/instances/si-thermalconductivity-bte-solver-rta-kaldo.json
{"variable": "ThermalConductivity[bte_solver=rta]", "material": "Si", "conditions": {"T": 300, "mesh": "8x8x8", "potential": "Si.tersoff"}, "value": 19.46, "units": "W/(m K)", "uncertainty": null, "source": {"kind": "simulation", "ref": "kaldo", "detail": "RTA; Tersoff; 8x8x8 mesh (cross-code meaningful, absolute under-converged)"}}

File: docs/data/instances/si-thermalconductivity-bte-solver-rta-phono3py-tersoff-pinned.json
{"id": "f178326416703c251fae934fed55999c7243b92ff6f4ae3f9babb34769f0e3c3", "kind": "simulation", "lineage": {"node": "ThermalConductivity[bte_solver=rta]", "material": "Si", "conditions": {"temperature_K": 300.0, "mesh": [8, 8, 8], "supercell_fc2": [2, 2, 2], "supercell_fc3": [2, 2, 2], "lattice_constant_angstrom": 5.432, "displacement_distance_angstrom": 0.03, "potential_name": "Si.tersoff", "potential_sha256": "52a93e90596829c57d54eef091de6215f1fac7ca15d57eac7568ddfdda26adfb", "code": "phono3py", "code_version": "4.4.0", "bte_solver": "rta"}, "values": {"value": 356.92188223189595, "units": "W/(m K)"}}, "source": {"kind": "simulation", "ref": "phono3py", "detail": "The phono3py 4.4.0 adapter conformance run from the mapengine adapters wave-1 build (dvnclabs/mapengine, tag adapters-v0.2.0): silicon thermal conductivity from the vendored Si.tersoff potential (sha256 52a93e90596829c57d54eef091de6215f1fac7ca15d57eac7568ddfdda26adfb), with every knob pinned in lineage.conditions (temperature_K, mesh, supercell_fc2, supercell_fc3, lattice_constant_angstrom, displacement_distance_angstrom, potential_name, code, code_version, bte_solver); the expected value is the run's own produced kappa, computed fresh, never invented."}}

File: docs/data/instances/si-thermalconductivity-bte-solver-rta-phono3py.json
{"id": "c68baffc78904cfb92c7bec96deae5fe50d91b99c41aaf079ad3a3dad1a8a94c", "kind": "simulation", "lineage": {"node": "ThermalConductivity[bte_solver=rta]", "material": "Si", "conditions": {"T": 300, "mesh": "8x8x8", "potential": "Si.tersoff"}, "values": {"value": 16.735, "units": "W/(m K)"}}, "source": {"kind": "simulation", "ref": "phono3py", "detail": "RTA; Tersoff; 8x8x8 mesh (cross-code meaningful, absolute under-converged)"}}

File: docs/data/instances/si0-5ge0-5-gaussian-correlated-disorder-thermalconductivity-transport-model-qhgk-paper-sige-disorder-2024-donadio-qhgk-gaussian.json
{"id": "fb0b2f334aeb07100b2ee8de50e6be9eaa2daed95adb44ae07790d85632e6b3b", "kind": "simulation", "lineage": {"node": "ThermalConductivity[transport_model=qhgk]", "material": "Si0.5Ge0.5 (Gaussian-correlated disorder)", "conditions": {"T": "room temperature", "disorder": "Gaussian correlation, sigma = 1.25", "method": "QHGK, DFT force constants, hydrodynamic extrapolation"}, "values": {"value": 2.4, "units": "W/(m K)"}, "source": "paper:sige-disorder-2024-donadio"}, "source": {"kind": "simulation", "ref": "paper:sige-disorder-2024-donadio", "detail": "\"reduces the thermal conductivity to approximately 2.4 Wm-1K-1 at room temperature\" (p. 8). MAP had guessed bte_solver=direct_inverse; the methods say QHGK, so the value lands on the qhgk transport-model node. Effects of colored disorder on the heat conductivity of SiGe alloys from first principles (D. Donadio group), 2024"}}

File: docs/data/instances/si116ge20-clathrate-alloy-thermalconductivity-transport-model-qhgk-kaldo-2020-barbalinardo.json
{"id": "c72df6ce7fa3b46791ad25dd396f6962b1595d63dfbf3a90e91305ea61e7b518", "kind": "simulation", "lineage": {"node": "ThermalConductivity[transport_model=qhgk]", "material": "Si116Ge20 clathrate (random alloy)", "conditions": {"T": 300, "method": "QHGK", "supercell": "17000 atoms", "potential": "Tersoff", "substitution": "random Ge"}, "values": {"value": 1.7, "units": "W/(m K)"}, "source": "paper:kaldo-2020-barbalinardo"}, "source": {"kind": "simulation", "ref": "paper:kaldo-2020-barbalinardo", "detail": "on the thermal conductivity is striking, as \u03ba drops to 1.7 Wm\u22121K\u22121 (p. 9). G. Barbalinardo, Z. Chen, N. W. Lundgren, D. Donadio, Efficient anharmonic lattice dynamics calculations of thermal transport in crystalline and disordered solids, J. Appl. Phys. 128, 135104 (2020), doi:10.1063/5.0020443, arXiv:2009.01967."}}

File: docs/data/instances/si116ge20-clathrate-thermalconductivity-bte-solver-rta-kaldo-2020-barbalinardo.json
{"variable": "ThermalConductivity[bte_solver=rta]", "material": "Si116Ge20 clathrate", "conditions": {"T": 300, "method": "BTE-RTA", "potential": "Tersoff", "Ge_fraction": "15%"}, "value": 33.0, "units": "W/(m K)", "uncertainty": null, "source": {"kind": "simulation", "ref": "paper:kaldo-2020-barbalinardo", "detail": "mal conductivity drops to 33.0 Wm−1K−1 (p. 8). G. Barbalinardo, Z. Chen, N. W. Lundgren, D. Donadio, Efficient anharmonic lattice dynamics calculations of thermal transport in crystalline and disordered solids, J. Appl. Phys. 128, 135104 (2020), doi:10.1063/5.0020443, arXiv:2009.01967."}}

File: docs/data/instances/si136-clathrate-thermalconductivity-bte-solver-rta-kaldo-2020-barbalinardo.json
{"variable": "ThermalConductivity[bte_solver=rta]", "material": "Si136 clathrate", "conditions": {"T": 300, "statistics": "quantum", "method": "BTE-RTA", "potential": "Tersoff"}, "value": 101.3, "units": "W/(m K)", "uncertainty": null, "source": {"kind": "simulation", "ref": "paper:kaldo-2020-barbalinardo", "detail": "thermal conductivity of Si136 is 101.3 Wm−1K−1 (p. 8). G. Barbalinardo, Z. Chen, N. W. Lundgren, D. Donadio, Efficient anharmonic lattice dynamics calculations of thermal transport in crystalline and disordered solids, J. Appl. Phys. 128, 135104 (2020), doi:10.1063/5.0020443, arXiv:2009.01967."}}

File: docs/data/instances/si136-clathrate-thermalconductivity-transport-model-qhgk-kaldo-2020-barbalinardo.json
{"id": "2f9b6931b3e372f439ededc1ae0d33b9f273f7a7e93f99a21e5dd42ff7f479b9", "kind": "simulation", "lineage": {"node": "ThermalConductivity[transport_model=qhgk]", "material": "Si136 clathrate", "conditions": {"T": 300, "method": "QHGK at Gamma", "supercell": "5x5x5 (17000 atoms)", "potential": "Tersoff"}, "values": {"value": 31.0, "units": "W/(m K)"}, "source": "paper:kaldo-2020-barbalinardo"}, "source": {"kind": "simulation", "ref": "paper:kaldo-2020-barbalinardo", "detail": "replicated supercell at the \u0393 point is 31.0 Wm\u22121K\u22121 (p. 9). G. Barbalinardo, Z. Chen, N. W. Lundgren, D. Donadio, Efficient anharmonic lattice dynamics calculations of thermal transport in crystalline and disordered solids, J. Appl. Phys. 128, 135104 (2020), doi:10.1063/5.0020443, arXiv:2009.01967."}}

File: docs/data/instances/tan-i41md-thermalconductivity-paper-kappa-limit-2025-donadio-lbte-xx-3ph4ph.json
{"id": "4757c5516ba84ee875a80069f5af17055b458a051df9eebfc570196e072b84da", "kind": "simulation", "lineage": {"node": "ThermalConductivity", "material": "TaN (I41md)", "conditions": {"component": "xx", "scattering": "3-phonon plus 4-phonon", "method": "DFT, full LBTE solution"}, "values": {"value": 900.0, "units": "W/(m K)"}, "source": "paper:kappa-limit-2025-donadio"}, "source": {"kind": "simulation", "ref": "paper:kappa-limit-2025-donadio", "detail": "\"TaN RSS I41md 0.10 900 900 395 B\" (Table 1, p. 8); prose: \"exceptionally high thermal conductivity of 900, 900, and 395 W m-1 K-1 along the three lattice directions when accounting for four-phonon scattering processes\" (p. 9). Probing the Limit of Heat Transfer in Inorganic Crystals with Deep Learning (D. Donadio group), arXiv:2503.11568"}}

File: docs/data/instances/tan-i41md-thermalconductivity-paper-kappa-limit-2025-donadio-lbte-zz-3ph4ph.json
{"variable": "ThermalConductivity", "material": "TaN (I41md)", "conditions": {"component": "zz", "scattering": "3-phonon plus 4-phonon", "method": "DFT, full LBTE solution"}, "value": 395.0, "units": "W/(m K)", "uncertainty": null, "source": {"kind": "simulation", "ref": "paper:kappa-limit-2025-donadio", "detail": "\"TaN RSS I41md 0.10 900 900 395 B\" (Table 1, p. 8). Probing the Limit of Heat Transfer in Inorganic Crystals with Deep Learning (D. Donadio group), arXiv:2503.11568"}}

File: docs/data/instances/wn2-p-6m2-thermalconductivity-paper-kappa-limit-2025-donadio-lbte-zz-3ph.json
{"id": "9416ae6c6a86a9470f567580e466ac4153d1916daa0f95b086f257970a4acbfb", "kind": "simulation", "lineage": {"node": "ThermalConductivity", "material": "WN2 (P-6m2)", "conditions": {"component": "zz", "scattering": "3-phonon", "method": "DFT, full LBTE solution"}, "values": {"value": 517.0, "units": "W/(m K)"}, "source": "paper:kappa-limit-2025-donadio"}, "source": {"kind": "simulation", "ref": "paper:kappa-limit-2025-donadio", "detail": "\"WN2 mp-999549 P-6m2 0.09 436 436 517 A\" (Table 1, p. 8; A: 3-phonon scattering). Probing the Limit of Heat Transfer in Inorganic Crystals with Deep Learning (D. Donadio group), arXiv:2503.11568"}}
